Repository: phycomp/quantum-website

File: data/ti_topics/02_材料系統.md
# 子主題 02：材料系統

> 本地來源：`拓撲/弱EPC強SOC.md`、`拓撲/mTI與afTI.md`、`拓撲/拓撲絕緣體材料分析.md`、`拓撲/高拓撲絕緣體.md`、`拓撲/06合金vs絕緣體.md`、`絕緣體/0絕緣體vs合金.md`、`拓撲/三維拓撲絕緣體.md`、`拓撲/三維模擬.md`、`拓撲/拓撲三維.md`（≡`相位/三維拓樸預測篩選.md`）

## 1. 第一代 3D TI：Bi₂Se₃ 家族

| 材料 | 體隙 | 問題 |
|------|------|------|
| Bi₂Se₃ | ~0.3 eV | Se 空位 → 本征 n 型摻雜 |
| Bi₂Te₃ | ~0.15 eV | Te 反位缺陷 |
| Sb₂Te₃ | ~0.3 eV | p 型 |

**核心工程問題：氧化**。Bi₂Se₃ 表面在空氣中數小時內形成 Bi₂O₃/Bi₂O₅ 氧化層，降解表面態電導。對策：
- **Se 帽層**（MBE 生長後原位沉積非晶 Se，剝離前保持真空）
- **Al₂O₃ 封裝**（ALD 沉積，transport 量測前必做）
- 剝離/傳輸量測務必在手套箱或真空完成（Stanford Cui group：Kong et al.「Rapid Surface Oxidation…」；見 ACS Nano 2012 系列研究）

## 2. 磁性 TI（mTI/afTI）：MnBi₂Te₄ 家族

### 2.1 家族表（本地 `拓撲/mTI與afTI.md`）

| 材料 | 結構 | 磁序 | 關鍵溫度 |
|------|------|------|----------|
| MnBi₂Te₄ | 七層 ABC（Te-Bi-Te-Mn-Te-Bi-Te） | A 型反鐵磁 | T_N ≈ 24–25 K |
| MnBi₄Te₇ | 交替（Bi₂Te₃ 塊 + MnBi₂Te₄ 塊） | A 型 AFM | T_N ≈ 13 K |
| MnBi₆Te₁₀ | 更大超晶格週期 | AFM | T_N ≈ 10–12 K |
| MnSb₂Te₄ | Sb 替代 | FM/AFM 取決於 Mn 反位 | T_C/T_N 變化大 |

- 優勢：本征磁性（不需磁性摻雜打破 TRS）、AFM 序保留特定對稱性 → axion insulator/QAHE 候選
- QAHE 已在 MnBi₂Te₄ 薄膜/器件中觀測（最早 mTI QAHE 報導見 arXiv:2012.04258 系列文獻），但溫度多在 1–2 K 以下、需要精密場調
- 文獻錨點：arXiv:2012.04258（MnBi₂Te₄ 家族早期系統研究）

### 2.2 本地弱 EPC + 強 SOC 篩選結論（`拓撲/弱EPC強SOC.md`）

**最佳候選：MnBi₂Te₄（含 Ni 摻雜調控）**
- T_N = 24 K → 可經 5% Ni 摻雜壓至 ~10 K 工作點（匹配稀釋製冷機二級平台）
- λ_SO ≈ 0.8 eV（強 SOC 驅動帶反轉）
- 預期帶隙 ~20 meV（適中，利於低溫操控）

**備選材料（快速選料表）**：NdSb（輕稀土）、GdPtBi（半金屬候選，可承載 chiral fermion 物理）、YbOCl（稀土氧鹵化物，低對稱候選）

**篩選準則**：
1. 電聲耦合（EPC）弱 → 載子壽命長、非平衡態可用
2. SOC 強（重元素 Bi/Sb/Te/Pt/稀土）→ 帶反轉穩固
3. 磁序溫度落在 4–10 K 製冷機可達區間
4. 缺陷形成能高 → 載子濃度可控

## 3. 快速選料指南（本地 `拓撲/mTI與afTI.md` 摘要）

- 要 QAHE / 陳絕緣體 → MnBi₂Te₄ 薪（奇數層 + 場調）
- 要 axion insulator → MnBi₂Te₄ 偶數層反鐵磁
- 要高溫磁 TI → 往 MnBi₄Te₇/MnBi₆Te₁₀ 超晶格或過渡金屬摻雜方向
- 要自旋軌道矩（SOT）器件 → Bi₂Se₃ 薄膜 + 磁性絕緣體異質結

## 網路充實（2026-11-11 檢索）

- **MnBi₂Te₄/Bi₂Te₃ 超晶格高溫 QAHE**（Deng, Chen et al.，Nature 系列）：QAHE 溫度上限已被推向更高區間（遠超早期 2 K），路徑是超晶格工程抑制 Mn 反位缺陷。
- **2026 綜述（J. Phys.: Condens. Matter, Xu L. 等）**「The challenging path toward high-temperature quantum anomalous Hall effect in MnBi₂Te₄」：系統整理 MnBi₂Te₄ 家族的核心量子現象（QAHE、axion、chiral fermion）與「通往高溫 QAHE」的公認難點（磁性溫度、缺陷、表面無序）。
- Bi₂Se₃ 氧化與鈍化的實驗共識：Se 帽層 + Al₂O₃ 封裝是 transport 級量測的標配（Stanford、多組重現）。

## 與其他子主題的接口

- 材料候選從資料庫批量找 → 子主題 03
- 材料的低溫傳輸應用 → 子主題 04
- MnBi₂Te₄ + 超導近鄰 → 子主題 05
- 台灣谁能长这些膜 → 子主題 06
